Repository: Wang-Group/ChemicalExplorerCopilot

# ChemicalExplorerCopilot
This repo introduces an integrated multifunctional chemical experiment assistant designed to enhance experimental efficiency and accuracy through various modules. The relavent content is described in the paper ["Natural-Language-Interfaced Robotic Synthesis for AI-Copilot-Assisted Exploration of Inorganic Materials"](./). Below is a detailed description of each folder for the contents of the paper.

## Solplatform
[Solplatform](./SolPlatform) is responsible for hardware control with experiment logs recorded. It is integrated with the llmlab package (see below) that performed the sanity check for the generated codes.

## llm_lab_benchmark
The [llm_lab_benchmark](./llm_lab_benchmark) folder used large language models (LLM, gpt-4 and gpt-4o here) to convert natural language into machine-executable code. It includes the following content:
1. [llmlab](./llm_lab_benchmark/llmlab/) package, which is for:
    - **Natural Language Conversion**: Convert natural language instructions from experimenters into executable experimental code.
    - **Syntax Check**: Check for syntax errors in the generated code for validation.
    - **Ambiguity Detection**: Analyze code logic to identify potential errors, and plan for experiments.

2. a collection of [66 examples](./llm_lab_benchmark/benchmark_dataset/examples.json) of generated codes from natural language during benchmark.

3. a collection of [inorganic](./llm_lab_benchmark/benchmark_dataset/inorganic_processed.json)/[organic](./llm_lab_benchmark/benchmark_dataset/organic.json) synthesis procedures to evaluate the coverage of the unit operations.

# Experiments

## Repeat Literature

### Synthesis of CaCO<sub>3</sub>
The experiment and materials json file, together with log record in [`20240921CaCO3`](./20240921CaCO3)

### Titration of acetic acid

The experiment and materials json file, together with log record in [`20240926CH3COOH_titration`](./20240926CH3COOH_titration)

### Synthesis of Cu complex

The experiment and materials json file, together with log record in [`20250302Cu_complex`](./20250302Cu_complex)

### Synthesis of Cu-Aspirin

The experiment and materials json file, together with log record in [`20241201Cu_Aspirin`](./20241201Cu_Aspirin)

### Synthesis of Hf-BTB-MOL

The experiment and materials json file, together with log record in [`20240921Hf_BTB_MOL`](./20240921Hf_BTB_MOL)

### Synthesis of Hf-BTB-MOF

The experiment and materials json file, together with log record in [`20241121Hf_BTB_MOF`](./20241121Hf_BTB_MOF)

### Synthesis of UiO-66

The experiment and materials json file, together with log record in [`20241201UiO_66`](./20241201UiO_66)

### Synthesis of Gold Nanorods

The experiment and materials json file, together with log record in [`20241017AuNanorods`](./20241017AuNanorods)

### Synthesis of Gold Nanosphere

The experiment and materials json file, together with log record in [`20241017AuNanosphere`](./20241017AuNanosphere)

### Synthesis of Mo<sub>154</sub>

The experiment and materials json file, together with log record in [`20241204Mo_154`](./20241204Mo_154)

### Synthesis of CuPMo POM

The experiment and materials json file, together with log record in [`20250117Cu_P_Mo`](./20250117Cu_P_Mo)

## Exploration of Mn-W POM family

### Repeat the Synthesis of Mn<sub>72</sub>W<sub>48<sub>

The experiment and materials json file record in [`Mn72W48_repeat`](./Mn72W48_repeat)

### Exploration of the Hytroylsis of Mn<sub>12</sub> Clusters

The experiment and materials json file, together with log record in [`exploration_1`](./exploration_1)

### Exploring the Addition of Secondary Mn through Latin Hypercube Sampling

The experiment and materials json file, together with log record in [`exploration_2`](./exploration_2)

The Mn <sub>4</sub>W<sub>18</sub> was successfully synthesized in `exploration2_5`

### Exploring the Addition of Secondary Si and B through Latin Hypercube Sampling

#### Exploration of addition of Si

The experiment and materials json file, together with log record in [`exploration_3`](./exploration_3)

#### Exploration of addition of B

The experiment and materials json file, together with log record in [`exploration_4`](./exploration_4)

The Mn<sub>4</sub>W<sub>8</sub> was successfully synthesized in `exploration4_1`

### Exploring the Addition of Gd through Latin Hypercube Sampling

#### Using 0.4 g/mL Na<sub>2</sub>WO<sub>4</sub>·2H<sub>2</sub>O

The experiment and materials json file, together with log record in [`exploration_5`](./exploration_5)

The Mn<sub>72</sub>W<sub>48</sub>was successfully synthesized in `exploration5_0` and `exploration5_6`

#### Using 0.15 g/mL Na<sub>2</sub>WO<sub>4</sub>·2H<sub>2</sub>O

The experiment and materials json file, together with log record in [`exploration_5_2`](./exploration_5_2)

### Control Experiments without Gd

The experiment and materials json file, together with log record in [`exploration9_0`](./exploration9_0)

File: SolPlatform/experiments/20241121Hf_BTB_MOF/AddSolid, 2024-11-21, 03.16.31.json
{
    "time": "2024-11-21 15:16:31.200598",
    "reactor": "reactor0",
    "job finished": {
        "Outcome": "Success",
        "Substance Name": "HfOCl2.8H2O",
        "Target Weight": {
            "Value": 51.0,
            "Unit": "Milligram"
        },
        "Tolerance": {
            "Value": 5.0,
            "Unit": "Milligram"
        },
        "Net Weight": {
            "Value": "0.0530",
            "Unit": "Gram",
            "CustomUnitName": null
        }
    }
}

File: SolPlatform/experiments/20241121Hf_BTB_MOF/AddSolid, 2024-11-21, 03.19.28.json
{
    "time": "2024-11-21 15:19:28.126387",
    "reactor": "reactor0",
    "job finished": {
        "Outcome": "Success",
        "Substance Name": "H3BTB",
        "Target Weight": {
            "Value": 54.0,
            "Unit": "Milligram"
        },
        "Tolerance": {
            "Value": 5.0,
            "Unit": "Milligram"
        },
        "Net Weight": {
            "Value": "0.0565",
            "Unit": "Gram",
            "CustomUnitName": null
        }
    }
}

File: SolPlatform/experiments/20241121Hf_BTB_MOF/materials_output_20240909172131320326.json
{
    "Reactor": {},
    "Property": {},
    "ChemicalNames": {},
    "Solid": [
        {
            "HfOCl2.8H2O": {
                "head": "HfOCl2.8H2O",
                "maximum_mass (g)": 5
            }
        }, 
        {
            "1,3,5-Tris(4-carboxyphenyl)benzene": {
                "head": "H3BTB",
                "maximum_mass (g)": 5
            }
        }
    ],
    "Liquid": [
        {
            "DMF": {
                "solvent": null,
                "concentration": null,
                "connection": {
                    "reactor": "storage_reactor0"
                }
            }
        }, 
        {
            "HCOOH": {
                "solvent": null,
                "concentration": null,
                "connection": {
                    "reactor": "storage_reactor1"
                }
            }
        }
    ]
}

File: SolPlatform/experiments/20241121Hf_BTB_MOF/output_20240909172131320326.json
{
    "NL": "A mixture of HfOCl2·8H2O (61 mg) and H3BTB (65 mg) was dissolved in a mixture of DMF (7.5 mL) and HCOOH (4.5mL) in a Teflon-lined autoclave, and kept at 120 oC for 3 days.",
    "function": [
        {
            "function_name": "AddSolid",
            "function_args": {
                "reactor_name": "Teflon-lined autoclave",
                "solid": {
                    "identity": {
                        "chemical_id": [
                            "HfOCl2·8H2O"
                        ]
                    }
                },
                "mass": {
                    "quantity": 61,
                    "unit": "mg"
                }
            }
        },
        {
            "function_name": "AddSolid",
            "function_args": {
                "reactor_name": "Teflon-lined autoclave",
                "solid": {
                    "identity": {
                        "chemical_id": [
                            "H3BTB"
                        ]
                    }
                },
                "mass": {
                    "quantity": 65,
                    "unit": "mg"
                }
            }
        },
        {
            "function_name": "AddLiquid",
            "function_args": {
                "reactor_name": "Teflon-lined autoclave",
                "liquid": {
                    "identity": {
                        "chemical_id": [
                            "DMF"
                        ]
                    },
                    "concentration": null,
                    "solvent": null
                },
                "volume": {
                    "quantity": 7.5,
                    "unit": "mL"
                }
            }
        },
        {
            "function_name": "AddLiquid",
            "function_args": {
                "reactor_name": "Teflon-lined autoclave",
                "liquid": {
                    "identity": {
                        "chemical_id": [
                            "HCOOH"
                        ]
                    },
                    "concentration": null,
                    "solvent": null
                },
                "volume": {
                    "quantity": 4.5,
                    "unit": "mL"
                }
            }
        },
        {
            "function_name": "AdjustTemperatureForDuration",
            "function_args": {
                "reactor_name": "Teflon-lined autoclave",
                "temperature": {
                    "quantity": 120,
                    "unit": "°C"
                },
                "duration": {
                    "quantity": 3,
                    "unit": "days"
                },
                "adjust_method": null,
                "stir": false,
                "stir_speed": null,
                "ramp_rate": null,
                "reflux": null
            }
        }
    ]
}

File: SolPlatform/experiments/20241121Hf_BTB_MOF/output_20240909172131320326_temp.json
{
    "NL": "A mixture of HfOCl2·8H2O (61 mg) and H3BTB (65 mg) was dissolved in a mixture of DMF (7.5 mL) and HCOOH (4.5mL) in a Teflon-lined autoclave, and kept at 120 oC for 3 days.",
    "function": [
        {
            "function_name": "AddSolid",
            "function_args": {
                "reactor_name": "Teflon-lined autoclave",
                "solid": {
                    "identity": {
                        "chemical_id": [
                            "HfOCl2.8H2O",
                            "HfOCl2·8H2O"
                        ],
                        "CAS_number": null
                    }
                },
                "mass": {
                    "quantity": 0.061,
                    "unit": "g"
                },
                "stir": false,
                "stir_speed": null
            }
        },
        {
            "function_name": "AddSolid",
            "function_args": {
                "reactor_name": "Teflon-lined autoclave",
                "solid": {
                    "identity": {
                        "chemical_id": [
                            "1,3,5-Tris(4-carboxyphenyl)benzene",
                            "H3BTB"
                        ],
                        "CAS_number": null
                    }
                },
                "mass": {
                    "quantity": 0.065,
                    "unit": "g"
                },
                "stir": false,
                "stir_speed": null
            }
        },
        {
            "function_name": "AddLiquid",
            "function_args": {
                "reactor_name": "Teflon-lined autoclave",
                "liquid": {
                    "identity": {
                        "chemical_id": [
                            "DMF"
                        ],
                        "CAS_number": null
                    },
                    "concentration": {
                        "quantity": null,
                        "unit": null
                    },
                    "solvent": {
                        "chemical_id": null,
                        "CAS_number": null
                    }
                },
                "volume": {
                    "quantity": 7.5,
                    "unit": "mL"
                },
                "liquid_temperature": null,
                "pH": null,
                "stir": false,
                "stir_speed": null,
                "dropwise": false
            }
        },
        {
            "function_name": "AddLiquid",
            "function_args": {
                "reactor_name": "Teflon-lined autoclave",
                "liquid": {
                    "identity": {
                        "chemical_id": [
                            "HCOOH"
                        ],
                        "CAS_number": null
                    },
                    "concentration": {
                        "quantity": null,
                        "unit": null
                    },
                    "solvent": {
                        "chemical_id": null,
                        "CAS_number": null
                    }
                },
                "volume": {
                    "quantity": 4.5,
                    "unit": "mL"
                },
                "liquid_temperature": null,
                "pH": null,
                "stir": false,
                "stir_speed": null,
                "dropwise": false
            }
        },
        {
            "function_name": "AdjustTemperatureForDuration",
            "function_args": {
                "reactor_name": "Teflon-lined autoclave",
                "temperature": {
                    "quantity": 120.0,
                    "unit": "°C"
                },
                "duration": {
                    "quantity": 259200.0,
                    "unit": "second"
                },
                "adjust_method": null,
                "stir": false,
                "stir_speed": null,
                "ramp_rate": null,
                "reflux": false
            }
        }
    ]
}

File: SolPlatform/experiments/20241121Hf_BTB_MOF/output_20240909172131320326_temp_rescaled.json
{
    "NL": "A mixture of HfOCl2·8H2O (61 mg) and H3BTB (65 mg) was dissolved in a mixture of DMF (7.5 mL) and HCOOH (4.5mL) in a Teflon-lined autoclave, and kept at 120 oC for 3 days.",
    "function": [
        {
            "function_name": "AddSolid",
            "function_args": {
                "reactor_name": "Teflon-lined autoclave",
                "solid": {
                    "identity": {
                        "chemical_id": [
                            "HfOCl2.8H2O",
                            "HfOCl2·8H2O"
                        ],
                        "CAS_number": null
                    }
                },
                "mass": {
                    "quantity": 0.050833333333333335,
                    "unit": "g"
                },
                "stir": false,
                "stir_speed": null
            }
        },
        {
            "function_name": "AddSolid",
            "function_args": {
                "reactor_name": "Teflon-lined autoclave",
                "solid": {
                    "identity": {
                        "chemical_id": [
                            "1,3,5-Tris(4-carboxyphenyl)benzene",
                            "H3BTB"
                        ],
                        "CAS_number": null
                    }
                },
                "mass": {
                    "quantity": 0.05416666666666667,
                    "unit": "g"
                },
                "stir": false,
                "stir_speed": null
            }
        },
        {
            "function_name": "AddLiquid",
            "function_args": {
                "reactor_name": "Teflon-lined autoclave",
                "liquid": {
                    "identity": {
                        "chemical_id": [
                            "DMF"
                        ],
                        "CAS_number": null
                    },
                    "concentration": {
                        "quantity": null,
                        "unit": null
                    },
                    "solvent": {
                        "chemical_id": null,
                        "CAS_number": null
                    }
                },
                "volume": {
                    "quantity": 6.25,
                    "unit": "mL"
                },
                "liquid_temperature": null,
                "pH": null,
                "stir": false,
                "stir_speed": null,
                "dropwise": false
            }
        },
        {
            "function_name": "AddLiquid",
            "function_args": {
                "reactor_name": "Teflon-lined autoclave",
                "liquid": {
                    "identity": {
                        "chemical_id": [
                            "HCOOH"
                        ],
                        "CAS_number": null
                    },
                    "concentration": {
                        "quantity": null,
                        "unit": null
                    },
                    "solvent": {
                        "chemical_id": null,
                        "CAS_number": null
                    }
                },
                "volume": {
                    "quantity": 3.75,
                    "unit": "mL"
                },
                "liquid_temperature": null,
                "pH": null,
                "stir": false,
                "stir_speed": null,
                "dropwise": false
            }
        },
        {
            "function_name": "AdjustTemperatureForDuration",
            "function_args": {
                "reactor_name": "Teflon-lined autoclave",
                "temperature": {
                    "quantity": 120.0,
                    "unit": "°C"
                },
                "duration": {
                    "quantity": 259200.0,
                    "unit": "second"
                },
                "adjust_method": null,
                "stir": false,
                "stir_speed": null,
                "ramp_rate": null,
                "reflux": false
            }
        }
    ]
}
